Repository: TekinGunasar/Ghazinejad-Lab

File: Datasets/aluminum.csv
Time,Displacement,Force,Strain 1
(s),(mm),(kN),(mm/mm)
0,0,-0.1464,0.00003148
0.5,0.03,-0.08326,0.00005747
1,0.06,0.3626,0.0002286
1.5,0.09,0.9086,0.0004268
2,0.13,1.311,0.0005831
2.5,0.16,1.611,0.0007018
3,0.19,1.859,0.000794
3.5,0.23,2.069,0.0008832
4,0.26,2.25,0.0009524
4.5,0.29,2.414,0.001016
5,0.33,2.558,0.001081
5.5,0.36,2.679,0.00113
6,0.39,2.793,0.001174
6.5,0.43,2.9,0.00122
7,0.46,3.013,0.00127
7.5,0.49,3.125,0.001314
8,0.53,3.239,0.001359
8.5,0.56,3.353,0.001406
9,0.59,3.478,0.00145
9.5,0.63,3.601,0.001498
10,0.66,3.733,0.001551
10.5,0.69,3.865,0.001598
11,0.73,4.007,0.00165
11.5,0.76,4.154,0.001707
12,0.79,4.307,0.001767
12.5,0.83,4.462,0.001821
13,0.86,4.626,0.001885
13.5,0.89,4.797,0.001949
14,0.93,4.97,0.002013
14.5,0.96,5.146,0.002082
15,0.99,5.327,0.002153
15.5,1.03,5.51,0.002222
16,1.06,5.702,0.002294
16.5,1.09,5.89,0.002369
17,1.13,6.083,0.002436
17.5,1.16,6.273,0.00251
18,1.19,6.46,0.002584
18.5,1.23,6.644,0.002647
19,1.26,6.82,0.002719
19.5,1.29,6.99,0.002786
20,1.33,7.16,0.002851
20.5,1.36,7.333,0.002914
21,1.39,7.506,0.002989
21.5,1.43,7.684,0.003059
22,1.46,7.866,0.003128
22.5,1.49,8.048,0.003196
23,1.53,8.235,0.003274
23.5,1.56,8.423,0.003352
24,1.59,8.612,0.003424
24.5,1.63,8.803,0.003502
25,1.66,8.992,0.003587
25.5,1.69,9.181,0.003691
26,1.73,9.362,0.003831
26.5,1.76,9.524,0.004009
27,1.79,9.666,0.004247
27.5,1.83,9.783,0.004573
28,1.86,9.874,0.004991
28.5,1.89,9.947,0.005484
29,1.93,10,0.006043
29.5,1.96,10.05,0.006652
30,1.99,10.09,0.007317
30.5,2.03,10.13,0.008009
31,2.06,10.16,0.008723
31.5,2.09,10.18,0.009464
32,2.13,10.21,0.01022
32.5,2.16,10.23,0.01099
33,2.19,10.26,0.01175
33.5,2.23,10.28,0.01251
34,2.26,10.3,0.0133
34.5,2.29,10.33,0.01407
35,2.33,10.34,0.01484
35.5,2.36,10.37,0.01561
36,2.39,10.39,0.01637
36.5,2.43,10.41,0.01715
37,2.46,10.43,0.01791
37.5,2.49,10.45,0.01868
38,2.53,10.47,0.01943
38.5,2.56,10.49,0.0202
39,2.59,10.52,0.02097
39.5,2.63,10.53,0.02172
40,2.66,10.56,0.02248
40.5,2.69,10.58,0.02323
41,2.73,10.59,0.02398
41.5,2.76,10.62,0.02474
42,2.79,10.64,0.02548
42.5,2.83,10.66,0.02622
43,2.86,10.68,0.02698
43.5,2.89,10.69,0.02773
44,2.93,10.71,0.02847
44.5,2.96,10.73,0.02921
45,2.99,10.75,0.02994
45.5,3.03,10.77,0.03069
46,3.06,10.79,0.03145
46.5,3.09,10.81,0.03219
47,3.13,10.83,0.03293
47.5,3.16,10.85,0.03366
48,3.19,10.87,0.03441
48.5,3.23,10.89,0.03515
49,3.26,10.9,0.03589
49.5,3.29,10.92,0.03663
50,3.33,10.94,0.03737
50.5,3.36,10.96,0.03811
51,3.39,10.98,0.03886
51.5,3.43,10.99,0.03959
52,3.46,11.01,0.04033
52.5,3.49,11.03,0.04108
53,3.53,11.05,0.04182
53.5,3.56,11.06,0.04255
54,3.59,11.08,0.04329
54.5,3.63,11.1,0.04404
55,3.66,11.11,0.04478
55.5,3.69,11.13,0.04553
56,3.73,11.15,0.04627
56.5,3.76,11.16,0.047
57,3.79,11.18,0.04775
57.5,3.83,11.19,0.0485
58,3.86,11.2,0.04925
58.5,3.89,11.22,0.04999
59,3.93,11.24,0.05074
59.5,3.96,11.25,0.05149
60,3.99,11.26,0.05223
60.5,4.03,11.28,0.05299
61,4.06,11.29,0.05373
61.5,4.09,11.31,0.05449
62,4.13,11.32,0.05525
62.5,4.16,11.33,0.05601
63,4.19,11.35,0.05677
63.5,4.23,11.36,0.05752
64,4.26,11.37,0.05828
64.5,4.29,11.39,0.05905
65,4.33,11.4,0.05981
65.5,4.36,11.41,0.06058
66,4.39,11.42,0.06135
66.5,4.43,11.43,0.06212
67,4.46,11.45,0.06289
67.5,4.49,11.46,0.06366
68,4.53,11.47,0.06443
68.5,4.56,11.48,0.06522
69,4.59,11.49,0.06599
69.5,4.63,11.5,0.06677
70,4.66,11.51,0.06755
70.5,4.69,11.52,0.06835
71,4.73,11.53,0.06913
71.5,4.76,11.54,0.06993
72,4.79,11.54,0.07072
72.5,4.83,11.55,0.07151
73,4.86,11.56,0.07231
73.5,4.89,11.57,0.07311
74,4.93,11.58,0.07392
74.5,4.96,11.59,0.07472
75,4.99,11.59,0.07553
75.5,5.03,11.61,0.07634
76,5.06,11.61,0.07715
76.5,5.09,11.62,0.07796
77,5.13,11.62,0.07878
77.5,5.16,11.63,0.0796
78,5.19,11.64,0.08043
78.5,5.23,11.64,0.08126
79,5.26,11.65,0.08209
79.5,5.29,11.65,0.08293
80,5.33,11.66,0.08376
80.5,5.36,11.66,0.0846
81,5.39,11.67,0.08544
81.5,5.43,11.68,0.0863
82,5.46,11.68,0.08715
82.5,5.49,11.68,0.08801
83,5.53,11.69,0.08886
83.5,5.56,11.69,0.08972
84,5.59,11.7,0.09059
84.5,5.63,11.7,0.09147
85,5.66,11.7,0.09235
85.5,5.69,11.71,0.09323
86,5.73,11.71,0.09412
86.5,5.76,11.71,0.09502
87,5.79,11.71,0.09592
87.5,5.83,11.72,0.09682
88,5.86,11.72,0.09772
88.5,5.89,11.72,0.09865
89,5.93,11.72,0.09956
89.5,5.96,11.72,0.1005
90,5.99,11.73,0.1014
90.5,6.03,11.73,0.1024
91,6.06,11.73,0.1033
91.5,6.09,11.73,0.1043
92,6.13,11.73,0.1052
92.5,6.16,11.73,0.1062
93,6.19,11.73,0.1071
93.5,6.23,11.73,0.1081
94,6.26,11.73,0.1091
94.5,6.29,11.73,0.1101
95,6.33,11.72,0.1111
95.5,6.36,11.72,0.1121
96,6.39,11.72,0.1131
96.5,6.43,11.72,0.1141
97,6.46,11.71,0.1151
97.5,6.49,11.71,0.1162
98,6.53,11.71,0.1172
98.5,6.56,11.7,0.1183
99,6.59,11.7,0.1193
99.5,6.63,11.69,0.1204
100,6.66,11.68,0.1215
100.5,6.69,11.67,0.1225
101,6.73,11.67,0.1236
101.5,6.76,11.66,0.1247
102,6.79,11.65,0.1258
102.5,6.83,11.64,0.1269
103,6.86,11.62,0.128
103.5,6.89,11.61,0.1291
104,6.93,11.6,0.1303
104.5,6.96,11.59,0.1314
105,6.99,11.57,0.1326
105.5,7.03,11.55,0.1337
106,7.06,11.53,0.1349
106.5,7.09,11.51,0.1361
107,7.13,11.49,0.1372
107.5,7.16,11.47,0.1384
108,7.19,11.45,0.1396
108.5,7.23,11.43,0.1408
109,7.26,11.4,0.1421
109.5,7.29,11.38,0.1433
110,7.33,11.36,0.1445
110.5,7.36,11.33,0.1457
111,7.39,11.3,0.147
111.5,7.43,11.27,0.1482
112,7.46,11.24,0.1495
112.5,7.49,11.22,0.1508
113,7.53,11.18,0.152
113.5,7.56,11.15,0.1533
114,7.59,11.12,0.1546
114.5,7.63,11.09,0.1558
115,7.66,11.05,0.1571
115.5,7.69,11.02,0.1584
116,7.73,10.98,0.1597
116.5,7.76,10.95,0.161
117,7.79,10.91,0.1623
117.5,7.83,10.87,0.1637
118,7.86,10.83,0.165
118.5,7.89,10.8,0.1663
119,7.93,10.75,0.1676
119.5,7.96,10.71,0.169
120,7.99,10.67,0.1703
120.5,8.03,10.63,0.1716
121,8.06,10.59,0.173
121.5,8.09,10.54,0.1743
122,8.13,10.5,0.1757
122.5,8.16,10.46,0.177
123,8.19,10.41,0.1784
123.5,8.23,10.36,0.1797
124,8.26,10.32,0.1811
124.5,8.29,10.27,0.1825
125,8.33,10.22,0.1838
125.5,8.36,10.17,0.1852
126,8.39,10.12,0.1866
126.5,8.43,10.07,0.1879
127,8.46,10.02,0.1893
127.5,8.49,9.969,0.1907
128,8.53,9.919,0.192
128.5,8.56,9.866,0.1934
129,8.59,9.814,0.1948
129.5,8.63,9.758,0.1962
130,8.66,9.704,0.1976
130.5,8.69,9.647,0.199
131,8.73,9.592,0.2003
131.5,8.76,9.532,0.2017
132,8.79,9.476,0.2031
132.5,8.83,9.417,0.2045
133,8.86,9.357,0.2059
133.5,8.89,9.295,0.2073
134,8.93,9.236,0.2087
134.5,8.96,9.172,0.2101
135,8.99,9.112,0.2115
135.5,9.03,9.048,0.2129
136,9.06,8.981,0.2143
136.5,9.09,8.915,0.2157
137,9.13,8.849,0.2172
137.5,9.16,8.782,0.2185
138,9.19,8.715,0.22
138.5,9.23,8.645,0.2214
139,9.26,8.573,0.2228
139.5,9.29,8.503,0.2242
140,9.33,8.431,0.2256
140.5,9.36,8.357,0.2271
141,9.39,8.284,0.2285
141.5,9.43,8.209,0.2299
142,9.46,8.13,0.2313
142.5,9.49,8.054,0.2328
143,9.53,7.973,0.2342
143.5,9.56,7.894,0.2356
144,9.59,7.811,0.2371
144.5,9.63,7.725,0.2385
145,9.66,7.637,0.24
145.5,9.69,7.543,0.2414
146,9.73,5.137,0.2466
146.03,9.73,4.179,0.2509

File: Datasets/brass.csv
Time,Displacement,Force,Strain 1
(s),(mm),(kN),(mm/mm)
1,0.03,0.5912,-0.0001478
2,0.06,1.186,-9.096e-06
3,0.09,1.759,0.0001233
4,0.13,2.308,0.0002524
5,0.16,2.852,0.0003709
6,0.19,3.377,0.0004911
7,0.23,3.88,0.0006033
8,0.26,4.355,0.0007168
9,0.29,4.78,0.0008234
10,0.31,5.0,0.000871
11,0.31,5.001,0.0008706
12,0.31,5.002,0.0008705
13,0.29,4.346,0.0007135
14,0.26,3.547,0.000524
15,0.23,2.807,0.0003371
16,0.19,2.138,0.0001679
17,0.16,1.587,2.13e-05
18,0.13,1.11,-9.921e-05
19,0.12,0.9998,-0.000129
20,0.12,0.9989,-0.0001288
21,0.12,0.998,-0.0001287
22,0.14,1.469,-1.886e-05
23,0.17,2.148,0.0001328
24,0.21,2.844,0.0002958
25,0.24,3.546,0.0004589
26,0.27,4.201,0.0006111
27,0.31,4.774,0.0007404
28,0.34,5.308,0.0008142
29,0.37,5.488,0.0009506
30,0.41,5.861,0.001049
31,0.44,6.208,0.001195
32,0.47,6.339,0.001249
33,0.51,6.552,0.00137
34,0.54,6.538,0.001771
35,0.57,6.564,0.00245
36,0.61,6.544,0.003242
37,0.64,6.548,0.004127
38,0.67,6.544,0.005116
39,0.71,6.62,0.006003
40,0.74,6.676,0.006709
41,0.77,6.733,0.007343
42,0.81,6.789,0.007951
43,0.84,6.847,0.008558
44,0.87,6.903,0.009164
45,0.91,6.96,0.009758
46,0.94,7.015,0.01035
47,0.97,7.069,0.01094
48,1.01,7.122,0.01154
49,1.04,7.181,0.01214
50,1.07,7.233,0.01274
51,1.11,7.286,0.01333
52,1.14,7.338,0.01392
53,1.17,7.39,0.01452
54,1.21,7.442,0.01511
55,1.24,7.493,0.01571
56,1.27,7.541,0.01631
57,1.31,7.592,0.01691
58,1.34,7.64,0.01752
59,1.37,7.688,0.01811
60,1.41,7.737,0.01871
61,1.44,7.785,0.01931
62,1.47,7.831,0.01991
63,1.48,7.838,0.02
64,1.48,7.839,0.02
65,1.48,7.839,0.02
66,1.46,7.093,0.01993
67,1.56,7.969,0.02087
68,1.59,7.991,0.02149
69,1.62,8.024,0.02215
70,1.66,8.065,0.02279
71,1.69,8.106,0.02343
72,1.72,8.149,0.02406
73,1.76,8.19,0.02468
74,1.79,8.235,0.02532
75,1.82,8.275,0.02593
76,1.86,8.318,0.02656
77,1.89,8.362,0.02718
78,1.92,8.401,0.0278
79,1.96,8.442,0.02842
80,1.99,8.483,0.02904
81,2.02,8.521,0.02965
82,2.06,8.563,0.03028
83,2.09,8.603,0.0309
84,2.12,8.64,0.03152
85,2.16,8.679,0.03213
86,2.19,8.716,0.03275
87,2.22,8.756,0.03337
88,2.26,8.795,0.034
89,2.29,8.832,0.03463
90,2.32,8.866,0.03524
91,2.36,8.905,0.03585
92,2.39,8.942,0.03647
93,2.42,8.978,0.0371
94,2.46,9.014,0.03773
95,2.49,9.049,0.03835
96,2.52,9.084,0.03897
97,2.56,9.12,0.03959
98,2.59,9.151,0.04021
99,2.62,9.189,0.04083
100,2.66,9.223,0.04146
101,2.69,9.257,0.04209
102,2.72,9.291,0.04271
103,2.76,9.325,0.04333
104,2.79,9.357,0.04395
105,2.82,9.392,0.04458
106,2.86,9.424,0.04521
107,2.89,9.456,0.04584
108,2.92,9.489,0.04646
109,2.96,9.52,0.04709
110,2.99,9.551,0.04772
111,3.02,9.586,0.04835
112,3.06,9.616,0.04898
113,3.09,9.647,0.0496
114,3.12,9.678,0.05022
115,3.16,9.708,0.05086
116,3.19,9.74,0.05148
117,3.22,9.77,0.05211
118,3.26,9.8,0.05274
119,3.29,9.83,0.05337
120,3.32,9.86,0.05401
121,3.36,9.89,0.05463
122,3.39,9.919,0.05526
123,3.42,9.951,0.05589
124,3.46,9.978,0.05652
125,3.49,10.01,0.05716
126,3.52,10.04,0.05778
127,3.56,10.06,0.05842
128,3.59,10.09,0.05904
129,3.62,10.12,0.05967
130,3.66,10.15,0.06031
131,3.69,10.18,0.06093
132,3.72,10.2,0.06157
133,3.76,10.23,0.0622
134,3.79,10.26,0.06283
135,3.82,10.29,0.06346
136,3.86,10.32,0.0641
137,3.89,10.34,0.06473
138,3.92,10.37,0.06535
139,3.96,10.4,0.06599
140,3.99,10.43,0.06663
141,4.02,10.45,0.06726
142,4.06,10.48,0.0679
143,4.09,10.5,0.06853
144,4.12,10.53,0.06916
145,4.16,10.56,0.06979
146,4.19,10.58,0.07043
147,4.22,10.61,0.07107
148,4.26,10.63,0.07171
149,4.29,10.66,0.07235
150,4.32,10.69,0.07298
151,4.36,10.71,0.07362
152,4.39,10.74,0.07426
153,4.42,10.76,0.07489
154,4.46,10.79,0.07554
155,4.49,10.81,0.07617
156,4.52,10.84,0.0768
157,4.56,10.86,0.07745
158,4.59,10.88,0.07808
159,4.62,10.91,0.07872
160,4.66,10.93,0.07936
161,4.69,10.96,0.08
162,4.69,10.96,0.08
163,4.69,10.96,0.08
164,4.67,10.21,0.07993
165,4.69,10.83,0.07984
166,4.73,11.06,0.08005
167,4.76,11.16,0.08035
168,4.79,11.13,0.08067
169,4.83,11.11,0.08095
170,4.86,11.1,0.08126
171,4.89,11.09,0.08178
172,4.93,11.09,0.0826
173,4.96,11.09,0.08366
174,4.99,11.12,0.08476
175,5.03,11.15,0.08583
176,5.06,11.18,0.08682
177,5.09,11.21,0.08765
178,5.13,11.22,0.08826
179,5.16,11.23,0.08863
180,5.19,11.27,0.0889
181,5.23,11.3,0.08925
182,5.26,11.32,0.08982
183,5.29,11.33,0.09062
184,5.33,11.35,0.09152
185,5.36,11.38,0.09241
186,5.39,11.41,0.09322
187,5.43,11.43,0.0939
188,5.46,11.45,0.0944
189,5.49,11.47,0.0948
190,5.53,11.5,0.09522
191,5.56,11.52,0.09575
192,5.59,11.54,0.09648
193,5.63,11.56,0.09733
194,5.66,11.58,0.09821
195,5.69,11.61,0.09904
196,5.73,11.63,0.09976
197,5.76,11.65,0.1003
198,5.79,11.67,0.1007
199,5.83,11.7,0.1011
200,5.86,11.73,0.1015
201,5.89,11.74,0.1021
202,5.93,11.75,0.1029
203,5.96,11.77,0.1038
204,5.99,11.8,0.1048
205,6.03,11.83,0.1057
206,6.06,11.85,0.1065
207,6.09,11.86,0.107
208,6.13,11.88,0.1074
209,6.16,11.89,0.1078
210,6.19,11.93,0.108
211,6.23,11.97,0.1084
212,6.26,11.98,0.1089
213,6.29,11.99,0.1097
214,6.33,12.0,0.1106
215,6.36,12.0,0.1117
216,6.39,12.05,0.1127
217,6.43,12.09,0.1136
218,6.46,12.09,0.1143
219,6.49,12.11,0.1148
220,6.53,12.15,0.1153
221,6.56,12.15,0.1159
222,6.59,12.16,0.1165
223,6.63,12.15,0.1167
224,6.66,12.22,0.117
225,6.69,12.27,0.1173
226,6.73,12.27,0.118
227,6.76,12.27,0.119
228,6.79,12.26,0.1201
229,6.83,12.3,0.1212
230,6.86,12.35,0.1222
231,6.89,12.34,0.1231
232,6.93,12.32,0.1237
233,6.96,12.36,0.1239
234,6.99,12.43,0.1241
235,7.03,12.47,0.1244
236,7.06,12.49,0.1249
237,7.09,12.49,0.1255
238,7.13,12.48,0.1259
239,7.16,12.47,0.1263
240,7.19,12.45,0.127
241,7.23,12.52,0.1278
242,7.26,12.55,0.1287
243,7.29,12.54,0.1298
244,7.33,12.56,0.1309
245,7.36,12.62,0.132
246,7.39,12.66,0.1331
247,7.43,12.68,0.1341
248,7.46,12.68,0.1349
249,7.49,12.67,0.1352
250,7.53,12.69,0.1355
251,7.56,12.69,0.1356
252,7.59,12.67,0.1357
253,7.63,12.75,0.1358
254,7.66,12.77,0.1359
255,7.69,12.77,0.1364
256,7.73,12.78,0.1373
257,7.76,12.82,0.1383
258,7.79,12.85,0.1393
259,7.83,12.87,0.1404
260,7.86,12.89,0.1414
261,7.89,12.88,0.1422
262,7.93,12.89,0.1427
263,7.96,12.91,0.1433
264,7.99,12.89,0.1443
265,8.03,12.92,0.1452
266,8.06,12.96,0.1458
267,8.09,12.99,0.1461
268,8.13,12.98,0.1463
269,8.16,13.03,0.1463
270,8.19,13.07,0.1465
271,8.23,13.04,0.1469
272,8.26,13.06,0.1474
273,8.29,13.09,0.1482
274,8.33,13.09,0.1491
275,8.36,13.1,0.1496
276,8.39,13.12,0.1503
277,8.43,13.13,0.1513
278,8.46,13.12,0.1525
279,8.49,13.15,0.1536
280,8.53,13.18,0.1548
281,8.56,13.21,0.1559
282,8.59,13.22,0.1569
283,8.63,13.24,0.1575
284,8.66,13.26,0.1578
285,8.69,13.28,0.1579
286,8.73,13.29,0.158
287,8.76,13.38,0.1581
288,8.79,13.37,0.1581
289,8.83,13.32,0.1581
290,8.86,13.32,0.1581
291,8.89,13.34,0.1585
292,8.93,13.34,0.1592
293,8.96,13.35,0.1603
294,8.99,13.37,0.1614
295,9.03,13.38,0.1626
296,9.06,13.4,0.1639
297,9.09,13.43,0.1651
298,9.13,13.45,0.1663
299,9.16,13.47,0.1675
300,9.19,13.49,0.1687
301,9.23,13.5,0.1698
302,9.26,13.52,0.1705
303,9.29,13.55,0.1709
304,9.33,13.58,0.1712
305,9.36,13.6,0.1713
306,9.39,13.59,0.1713
307,9.43,13.67,0.1714
308,9.46,13.63,0.1714
309,9.49,13.59,0.1714
310,9.53,13.6,0.1714
311,9.56,13.6,0.1716
312,9.59,13.62,0.1722
313,9.63,13.63,0.1731
314,9.66,13.65,0.1742
315,9.69,13.66,0.1754
316,9.73,13.68,0.1766
317,9.76,13.7,0.1778
318,9.79,13.72,0.179
319,9.83,13.74,0.1802
320,9.86,13.75,0.1814
321,9.89,13.77,0.1826
322,9.93,13.79,0.1838
323,9.96,13.81,0.1848
324,9.99,13.83,0.1856
325,10.03,13.85,0.186
326,10.06,13.86,0.1862
327,10.09,13.88,0.1862
328,10.13,13.88,0.1863
329,10.16,13.95,0.1863
330,10.19,13.93,0.1863
331,10.23,13.88,0.1863
332,10.26,13.87,0.1863
333,10.29,13.88,0.1864
334,10.33,13.89,0.1867
335,10.36,13.91,0.1873
336,10.39,13.92,0.1883
337,10.43,13.94,0.1894
338,10.46,13.95,0.1906
339,10.49,13.97,0.1918
340,10.53,13.99,0.193
341,10.56,14.0,0.1942
342,10.59,14.02,0.1955
343,10.63,14.03,0.1967
344,10.66,14.05,0.1979
345,10.69,14.07,0.1991
346,10.73,14.09,0.2003
347,10.76,14.1,0.2013
348,10.79,14.12,0.2021
349,10.83,14.13,0.2026
350,10.86,14.14,0.2028
351,10.89,14.16,0.2029
352,10.93,14.18,0.2029
353,10.96,14.18,0.2029
354,10.99,14.27,0.203
355,11.03,14.23,0.203
356,11.06,14.17,0.203
357,11.09,14.15,0.203
358,11.13,14.16,0.203
359,11.16,14.18,0.2032
360,11.19,14.19,0.2036
361,11.23,14.2,0.2044
362,11.26,14.22,0.2055
363,11.29,14.23,0.2066
364,11.33,14.24,0.2078
365,11.36,14.26,0.209
366,11.39,14.27,0.2103
367,11.43,14.28,0.2115
368,11.46,14.3,0.2127
369,11.49,14.31,0.2139
370,11.53,14.33,0.2152
371,11.56,14.35,0.2164
372,11.59,14.36,0.2176
373,11.63,14.37,0.2188
374,11.66,14.38,0.2199
375,11.69,14.39,0.2206
376,11.73,14.41,0.2212
377,11.76,14.42,0.2214
378,11.79,14.44,0.2215
379,11.83,14.46,0.2216
380,11.86,14.49,0.2216
381,11.89,14.49,0.2217
382,11.93,14.57,0.2217
383,11.96,14.59,0.2218
384,11.99,14.47,0.2217
385,12.03,14.44,0.2217
386,12.06,14.44,0.2217
387,12.09,14.45,0.2218
388,12.13,14.46,0.222
389,12.16,14.47,0.2225
390,12.19,14.48,0.2233
391,12.23,14.5,0.2243
392,12.26,14.51,0.2255
393,12.29,14.52,0.2267
394,12.33,14.53,0.2279
395,12.36,14.54,0.2292
396,12.39,14.56,0.2304
397,12.43,14.57,0.2316
398,12.46,14.58,0.2329
399,12.49,14.59,0.2341
400,12.53,14.6,0.2354
401,12.56,14.61,0.2366
402,12.59,14.62,0.2379
403,12.63,14.63,0.2391
404,12.66,14.64,0.2403
405,12.69,14.65,0.2412
406,12.73,14.67,0.242
407,12.76,14.68,0.2425
408,12.79,14.7,0.2428
409,12.83,14.72,0.2429
410,12.86,14.74,0.243
411,12.89,14.77,0.243
412,12.93,14.79,0.2431
413,12.96,14.82,0.2431
414,12.99,14.84,0.2431
415,13.03,14.92,0.2432
416,13.06,14.83,0.2432
417,13.09,14.73,0.2432
418,13.13,14.71,0.2432
419,13.16,14.71,0.2432
420,13.19,14.71,0.2432
421,13.23,14.73,0.2434
422,13.26,14.73,0.2438
423,13.29,14.74,0.2445
424,13.33,14.75,0.2455
425,13.36,14.76,0.2466
426,13.39,14.77,0.2478
427,13.43,14.78,0.249
428,13.46,14.79,0.2503
429,13.49,14.8,0.2515
430,13.53,14.81,0.2528
431,13.56,14.82,0.254
432,13.59,14.83,0.2553
433,13.63,14.84,0.2565
434,13.66,14.85,0.2578
435,13.69,14.86,0.2591
436,13.73,14.86,0.2603
437,13.76,14.87,0.2616
438,13.79,14.88,0.2628
439,13.83,14.89,0.2641
440,13.86,14.9,0.2652
441,13.89,14.91,0.2661
442,13.93,14.93,0.2668
443,13.96,14.95,0.2674
444,13.99,14.96,0.2677
445,14.03,14.98,0.2679
446,14.06,15.0,0.2681
447,14.09,15.02,0.2682
448,14.13,15.04,0.2682
449,14.16,15.06,0.2683
450,14.19,15.09,0.2683
451,14.23,15.12,0.2684
452,14.26,15.14,0.2684
453,14.29,15.17,0.2684
454,14.33,15.19,0.2685
455,14.36,15.11,0.2688
456,14.39,15.1,0.2694
457,14.43,15.08,0.2704
458,14.46,15.08,0.2715
459,14.49,15.07,0.2728
460,14.53,15.06,0.274
461,14.56,15.06,0.2752
462,14.59,15.06,0.2765
463,14.63,15.05,0.2778
464,14.66,15.04,0.2791
465,14.69,15.04,0.2803
466,14.73,15.03,0.2816
467,14.76,15.03,0.2829
468,14.79,15.02,0.2842
469,14.83,15.01,0.2855
470,14.86,15.01,0.2868
471,14.89,15.0,0.2881
472,14.93,14.99,0.2892
473,14.96,14.99,0.2902
474,14.99,14.98,0.2909
475,15.03,14.97,0.2914
476,15.06,14.97,0.2917
477,15.09,14.96,0.2918
478,15.13,14.96,0.2918
479,15.16,14.97,0.2918
480,15.19,14.99,0.2918
481,15.23,15.0,0.2919
482,15.26,15.09,0.2919
483,15.29,15.12,0.2919
484,15.33,15.12,0.292
485,15.36,15.12,0.292
486,15.39,15.13,0.2923
487,15.43,15.14,0.2928
488,15.46,15.15,0.2935
489,15.49,15.16,0.2944
490,15.53,15.17,0.2955
491,15.56,15.17,0.2967
492,15.59,15.18,0.2979
493,15.63,15.18,0.2992
494,15.66,15.19,0.3004
495,15.69,15.2,0.3017
496,15.73,15.2,0.3029
497,15.76,15.2,0.3042
498,15.79,15.21,0.3055
499,15.83,15.21,0.3067
500,15.86,15.21,0.308
501,15.89,15.22,0.3093
502,15.93,15.22,0.3105
503,15.96,15.22,0.3118
504,15.99,15.23,0.3131
505,16.03,15.23,0.3144
506,16.06,15.23,0.3156
507,16.09,15.24,0.3169
508,16.13,15.24,0.3182
509,16.16,15.24,0.3194
510,16.19,15.24,0.3207
511,16.23,15.24,0.3218
512,16.26,15.24,0.3227
513,16.29,15.25,0.3235
514,16.33,15.25,0.3242
515,16.36,15.25,0.3247
516,16.39,15.25,0.325
517,16.43,15.25,0.3252
518,16.46,15.26,0.3253
519,16.49,15.26,0.3254
520,16.53,15.26,0.3254
521,16.56,15.28,0.3255
522,16.59,15.29,0.3255
523,16.63,15.31,0.3255
524,16.66,15.33,0.3255
525,16.69,15.34,0.3256
526,16.73,15.34,0.3256
527,16.76,15.33,0.3257
528,16.79,15.33,0.326
529,16.83,15.33,0.3264
530,16.86,15.33,0.327
531,16.89,15.33,0.3277
532,16.93,15.33,0.3286
533,16.96,15.33,0.3296
534,16.99,15.33,0.3307
535,17.03,15.33,0.3318
536,17.06,15.33,0.3331
537,17.09,15.33,0.3343
538,17.13,15.33,0.3356
539,17.16,15.33,0.3368
540,17.19,15.34,0.3381
541,17.23,15.33,0.3394
542,17.26,15.33,0.3407
543,17.29,15.33,0.3419
544,17.33,15.33,0.3432
545,17.36,15.33,0.3445
546,17.39,15.33,0.3458
547,17.43,15.33,0.3471
548,17.46,15.33,0.3483
549,17.49,15.33,0.3496
550,17.53,15.33,0.3509
551,17.56,15.33,0.3522
552,17.59,15.33,0.3535
553,17.63,15.32,0.3548
554,17.66,15.32,0.3561
555,17.69,15.32,0.3573
556,17.73,15.32,0.3586
557,17.76,15.32,0.3599
558,17.79,15.32,0.3612
559,17.83,15.32,0.3625
560,17.86,15.31,0.3637
561,17.89,15.31,0.3648
562,17.93,15.31,0.3658
563,17.96,15.3,0.3666
564,17.99,15.3,0.3673
565,18.03,15.3,0.3677
566,18.06,15.29,0.368
567,18.09,15.29,0.3682
568,18.13,15.29,0.3682
569,18.16,15.29,0.3683
570,18.19,15.29,0.3683
571,18.23,15.3,0.3683
572,18.26,15.32,0.3683
573,18.29,15.34,0.3684
574,18.33,15.37,0.3684
575,18.36,15.39,0.3684
576,18.39,15.4,0.3684
577,18.43,15.4,0.3684
578,18.46,15.38,0.3685
579,18.49,15.38,0.3687
580,18.53,15.38,0.3691
581,18.56,15.38,0.3696
582,18.59,15.38,0.3702
583,18.63,15.38,0.371
584,18.66,15.38,0.3719
585,18.69,15.38,0.373
586,18.73,15.38,0.3741
587,18.76,15.38,0.3753
588,18.79,15.38,0.3765
589,18.83,15.38,0.3777
590,18.86,15.37,0.379
591,18.89,15.37,0.3803
592,18.93,15.37,0.3816
593,18.96,15.37,0.3828
594,18.99,15.37,0.3841
595,19.03,15.37,0.3854
596,19.06,15.36,0.3867
597,19.09,15.36,0.388
598,19.13,15.36,0.3893
599,19.16,15.36,0.3906
600,19.19,15.35,0.3919
601,19.23,15.35,0.3932
602,19.26,15.35,0.3945
603,19.29,15.34,0.3958
604,19.33,15.34,0.3971
605,19.36,15.34,0.3984
606,19.39,15.33,0.3997
607,19.43,15.33,0.401
608,19.46,15.32,0.4023
609,19.49,15.31,0.4036
610,19.53,15.29,0.4049
611,19.56,15.28,0.4063
612,19.59,15.27,0.4076
613,19.63,15.26,0.4089
614,19.66,15.24,0.4102
615,19.69,15.23,0.4115
616,19.73,15.22,0.4128
617,19.76,15.2,0.4142
618,19.79,15.18,0.4155
619,19.83,15.16,0.4168
620,19.86,15.14,0.4181
621,19.89,15.12,0.4195
622,19.93,15.1,0.4208
623,19.96,15.07,0.4221
624,19.99,15.05,0.4235
625,20.03,15.02,0.4248
626,20.06,14.99,0.4261
627,20.09,14.96,0.4275
628,20.13,14.93,0.4288
629,20.16,14.9,0.4302
630,20.19,14.87,0.4315
631,20.23,14.83,0.4328
632,20.26,14.8,0.4342
633,20.29,14.75,0.4355
634,20.33,14.71,0.4369
635,20.36,14.67,0.4382
636,20.39,14.62,0.4396
637,20.43,14.58,0.441
638,20.46,14.53,0.4423
639,20.49,14.47,0.4437
640,20.53,14.42,0.4451
641,20.56,14.36,0.4465
642,20.59,14.3,0.4479
643,20.63,14.23,0.4492
644,20.66,14.15,0.4507
645,20.69,14.06,0.4521
646,20.72,8.313,0.4476

File: Datasets/brass.csv
Time,Displacement,Force,Strain 1
(s),(mm),(kN),(mm/mm)
0,0,0.72,-0.00001475
0.5,0.03,1.29,0.00009344
1,0.07,1.731,0.0002092
1.5,0.1,2.181,0.0003325
2,0.13,2.634,0.0004623
2.5,0.17,3.095,0.0005842
3,0.2,3.576,0.0007269
3.5,0.23,4.056,0.0008942
4,0.27,4.53,0.001067
4.5,0.3,5.001,0.001254
4.5,0.3,5.003,0.001256
4.6,0.31,5.086,0.001269
5.1,0.27,4.172,0.001097
5.6,0.24,3.218,0.0008498
6.1,0.21,2.37,0.0006255
6.6,0.17,1.767,0.0004578
7.1,0.14,1.418,0.000357
7.6,0.11,1.107,0.0002518
7.79,0.09,1,0.0002189
7.79,0.09,0.9992,0.0002188
7.79,0.09,0.9982,0.0002188
8.29,0.13,1.824,0.0003943
8.79,0.16,2.685,0.0006015
9.29,0.19,3.24,0.0007436
9.79,0.23,3.762,0.0009011
10.29,0.26,4.295,0.00104
10.79,0.29,4.826,0.001211
11.29,0.33,5.343,0.001385
11.79,0.36,5.794,0.001601
12.29,0.39,6.156,0.001899
12.79,0.43,6.291,0.002572
13.29,0.46,6.352,0.003416
13.79,0.49,6.399,0.004063
14.29,0.53,6.451,0.004714
14.79,0.56,6.499,0.005372
15.29,0.59,6.555,0.00602
15.79,0.63,6.616,0.006676
16.29,0.66,6.671,0.007332
16.79,0.69,6.73,0.007983
17.29,0.73,6.789,0.008645
17.79,0.76,6.844,0.009278
18.29,0.79,6.902,0.00992
18.79,0.83,6.957,0.01057
19.29,0.86,7.01,0.0112
19.79,0.89,7.067,0.01183
20.29,0.93,7.12,0.01247
20.79,0.96,7.17,0.01311
21.29,0.99,7.225,0.01375
21.79,1.03,7.271,0.01436
22.29,1.06,7.321,0.01498
22.79,1.09,7.371,0.0156
23.29,1.13,7.417,0.01622
23.79,1.16,7.465,0.01684
24.29,1.19,7.514,0.01745
24.79,1.23,7.557,0.01807
25.29,1.26,7.601,0.01869
25.79,1.29,7.647,0.01931
26.29,1.33,7.69,0.01992
26.36,1.33,7.695,0.02
26.37,1.33,7.695,0.02
26.44,1.34,7.706,0.0201
26.94,1.3,6.775,0.02006
27.44,1.27,5.871,0.01979
27.94,1.24,5.014,0.01954
28.44,1.2,4.21,0.01929
28.94,1.17,3.481,0.01903
29.44,1.14,2.953,0.01884
29.94,1.1,2.618,0.01871
30.44,1.07,2.3,0.0186
30.94,1.04,1.982,0.01845
31.44,1,1.684,0.01832
31.94,0.97,1.389,0.01818
32.44,0.94,1.111,0.01805
32.66,0.92,0.9993,0.018
32.66,0.92,0.9985,0.018
32.66,0.92,0.9976,0.018
33.16,0.95,1.828,0.01815
33.66,0.99,2.682,0.01836
34.16,1.02,3.294,0.01853
34.66,1.06,3.805,0.01869
35.16,1.09,4.32,0.01885
35.66,1.12,4.844,0.01903
36.16,1.16,5.349,0.0192
36.66,1.19,5.825,0.01935
37.16,1.22,6.293,0.01952
37.66,1.26,6.724,0.01972
38.16,1.29,7.11,0.01986
38.66,1.32,7.474,0.02005
39.16,1.36,7.751,0.0203
39.66,1.39,7.824,0.02075
40.16,1.42,7.836,0.02137
40.66,1.46,7.858,0.02205
41.16,1.49,7.896,0.02271
41.66,1.52,7.934,0.02336
42.16,1.56,7.971,0.024
42.66,1.59,8.014,0.02462
43.16,1.62,8.053,0.02526
43.66,1.66,8.092,0.02587
44.16,1.69,8.135,0.02651
44.66,1.72,8.172,0.02713
45.16,1.76,8.21,0.02775
45.66,1.79,8.251,0.02838
46.16,1.82,8.287,0.02899
46.66,1.86,8.326,0.02962
47.16,1.89,8.365,0.03024
47.66,1.92,8.398,0.03086
48.16,1.96,8.436,0.03148
48.66,1.99,8.476,0.03211
49.16,2.02,8.509,0.03273
49.66,2.06,8.544,0.03335
50.16,2.09,8.58,0.03397
50.66,2.12,8.614,0.03458
51.16,2.16,8.65,0.03521
51.66,2.19,8.684,0.03584
52.16,2.22,8.716,0.03645
52.66,2.26,8.754,0.03708
53.16,2.29,8.788,0.03771
53.66,2.32,8.818,0.03832
54.16,2.36,8.856,0.03896
54.66,2.39,8.887,0.03958
55.16,2.42,8.918,0.0402
55.66,2.46,8.953,0.04082
56.16,2.49,8.983,0.04144
56.66,2.52,9.017,0.04205
57.16,2.56,9.05,0.04268
57.66,2.59,9.078,0.04331
58.16,2.62,9.113,0.04393
58.66,2.66,9.145,0.04455
59.16,2.69,9.173,0.04516
59.66,2.72,9.207,0.04579
60.16,2.76,9.237,0.04642
60.66,2.79,9.267,0.04703
61.16,2.82,9.301,0.04767
61.66,2.86,9.33,0.04829
62.16,2.89,9.359,0.04889
62.66,2.92,9.391,0.04953
63.16,2.96,9.419,0.05016
63.66,2.99,9.448,0.05078
64.16,3.02,9.48,0.05141
64.66,3.06,9.507,0.05204
65.16,3.09,9.536,0.05267
65.66,3.12,9.568,0.0533
66.16,3.16,9.594,0.05393
66.66,3.19,9.623,0.05454
67.16,3.22,9.652,0.05517
67.66,3.26,9.678,0.0558
68.16,3.29,9.705,0.05641
68.66,3.32,9.733,0.05703
69.16,3.36,9.76,0.05767
69.66,3.39,9.789,0.05829
70.16,3.42,9.816,0.05892
70.66,3.46,9.841,0.05955
71.16,3.49,9.871,0.06019
71.66,3.52,9.897,0.06081
72.16,3.56,9.921,0.06144
72.66,3.59,9.95,0.06207
73.16,3.62,9.975,0.06269
73.66,3.66,10,0.06332
74.16,3.69,10.03,0.06394
74.66,3.72,10.05,0.06458
75.16,3.76,10.08,0.0652
75.66,3.79,10.11,0.06584
76.16,3.82,10.13,0.06647
76.66,3.85,10.15,0.06709
77.16,3.89,10.18,0.06772
77.66,3.92,10.21,0.06835
78.16,3.96,10.23,0.06898
78.66,3.99,10.26,0.06963
79.16,4.02,10.28,0.07025
79.66,4.06,10.31,0.07088
80.16,4.09,10.33,0.07149
80.66,4.12,10.36,0.07211
81.16,4.16,10.38,0.07275
81.66,4.19,10.41,0.07338
82.16,4.22,10.43,0.07401
82.66,4.26,10.46,0.07466
83.16,4.29,10.48,0.07528
83.66,4.32,10.51,0.0759
84.16,4.36,10.53,0.07654
84.66,4.39,10.55,0.07716
85.16,4.42,10.58,0.07778
85.66,4.46,10.6,0.07844
86.16,4.49,10.62,0.07906
86.66,4.52,10.65,0.07968
86.92,4.54,10.66,0.08
86.92,4.54,10.66,0.08
86.98,4.54,10.66,0.08008
87.48,4.51,9.76,0.0801
87.98,4.48,8.914,0.07994
88.48,4.44,8.141,0.07969
88.98,4.41,7.373,0.07944
89.48,4.38,6.646,0.07918
89.98,4.34,5.941,0.07892
90.48,4.31,5.247,0.07864
90.98,4.28,4.617,0.07838
91.48,4.24,4.154,0.07817
91.98,4.21,3.816,0.07802
92.48,4.18,3.55,0.07789
92.98,4.14,3.297,0.07779
93.48,4.11,3.057,0.07768
93.98,4.08,2.826,0.07758
94.48,4.04,2.592,0.07745
94.98,4.01,2.373,0.07736
95.48,3.98,2.16,0.07723
95.98,3.94,1.952,0.07713
96.48,3.91,1.752,0.07701
96.98,3.88,1.531,0.07691
97.48,3.84,1.288,0.07678
97.98,3.81,1.057,0.07666
98.1,3.8,0.9993,0.07663
98.1,3.8,0.9984,0.07663
98.11,3.8,0.9975,0.07663
98.61,3.83,1.772,0.0767
99.11,3.87,2.562,0.07684
99.61,3.9,3.267,0.07707
100.11,3.94,3.731,0.07722
100.61,3.97,4.141,0.07736
101.11,4,4.538,0.0775
101.61,4.04,4.929,0.07764
102.11,4.07,5.327,0.07777
102.61,4.1,5.724,0.0779
103.11,4.14,6.119,0.07804
103.61,4.17,6.525,0.07819
104.11,4.2,6.913,0.07833
104.61,4.24,7.296,0.07848
105.11,4.27,7.681,0.07864
105.61,4.3,8.064,0.0788
106.11,4.34,8.437,0.07895
106.61,4.37,8.807,0.07911
107.11,4.4,9.166,0.07928
107.61,4.44,9.518,0.07943
108.11,4.47,9.86,0.07961
108.61,4.5,10.18,0.07978
109.11,4.54,10.46,0.07995
109.61,4.57,10.71,0.08015
110.11,4.6,10.86,0.08042
110.61,4.64,10.84,0.08077
111.11,4.67,10.81,0.08106
111.61,4.7,10.79,0.08135
112.11,4.74,10.79,0.08186
112.61,4.77,10.79,0.08268
113.11,4.8,10.79,0.08373
113.61,4.84,10.81,0.08483
114.11,4.87,10.85,0.0859
114.61,4.9,10.88,0.08688
115.11,4.94,10.9,0.08769
115.61,4.97,10.91,0.08826
116.11,5,10.92,0.08857
116.61,5.04,10.97,0.08884
117.11,5.07,10.99,0.08921
117.61,5.1,11.01,0.08983
118.11,5.14,11.02,0.09068
118.61,5.17,11.05,0.0916
119.11,5.2,11.08,0.09248
119.61,5.24,11.1,0.09326
120.11,5.27,11.12,0.09386
120.61,5.3,11.13,0.09428
121.11,5.34,11.17,0.09462
121.61,5.37,11.19,0.09504
122.11,5.4,11.21,0.09564
122.61,5.44,11.22,0.09643
123.11,5.47,11.24,0.09733
123.61,5.5,11.27,0.09822
124.11,5.54,11.3,0.09904
124.61,5.57,11.32,0.0997
125.11,5.6,11.33,0.1001
125.61,5.64,11.35,0.1004
126.11,5.67,11.38,0.1008
126.61,5.7,11.41,0.1012
127.11,5.74,11.42,0.1018
127.61,5.77,11.43,0.1027
128.11,5.8,11.45,0.1037
128.61,5.84,11.48,0.1047
129.11,5.87,11.51,0.1056
129.61,5.9,11.53,0.1064
130.11,5.94,11.54,0.1069
130.61,5.97,11.54,0.1072
131.11,6,11.57,0.1074
131.61,6.04,11.61,0.1076
132.11,6.07,11.64,0.1079
132.61,6.1,11.66,0.1083
133.11,6.14,11.67,0.109
133.61,6.17,11.67,0.11
134.11,6.2,11.67,0.111
134.61,6.24,11.7,0.1122
135.11,6.27,11.76,0.1132
135.61,6.3,11.79,0.1142
136.11,6.34,11.8,0.115
136.61,6.37,11.81,0.1157
137.11,6.4,11.79,0.1161
137.61,6.44,11.82,0.1163
138.11,6.47,11.81,0.1165
138.61,6.5,11.87,0.1167
139.11,6.54,11.91,0.117
139.61,6.57,11.93,0.1174
140.11,6.6,11.95,0.1177
140.61,6.64,11.97,0.1182
141.11,6.67,11.98,0.1191
141.61,6.7,11.98,0.1201
142.11,6.74,11.98,0.1212
142.61,6.77,11.98,0.1224
143.11,6.8,12.06,0.1235
143.61,6.84,12.11,0.1245
144.11,6.87,12.13,0.1254
144.61,6.9,12.13,0.1261
145.11,6.94,12.13,0.1266
145.61,6.97,12.12,0.1269
146.11,7,12.09,0.1272
146.61,7.04,12.14,0.1277
147.11,7.07,12.15,0.128
147.61,7.1,12.21,0.1282
148.11,7.14,12.25,0.1286
148.61,7.17,12.26,0.1291
149.11,7.2,12.28,0.1297
149.61,7.24,12.29,0.1304
150.11,7.27,12.29,0.1309
150.61,7.3,12.32,0.1314
151.11,7.34,12.32,0.1323
151.61,7.37,12.31,0.1334
152.11,7.4,12.32,0.1345
152.61,7.44,12.39,0.1356
153.11,7.47,12.44,0.1366
153.61,7.5,12.45,0.1376
154.11,7.54,12.45,0.1384
154.61,7.57,12.45,0.1389
155.11,7.6,12.42,0.1391
155.61,7.64,12.49,0.1393
156.11,7.67,12.49,0.1398
156.61,7.7,12.47,0.1407
157.11,7.74,12.5,0.1412
157.61,7.77,12.49,0.1413
158.11,7.8,12.56,0.1414
158.61,7.84,12.63,0.1415
159.11,7.87,12.66,0.1418
159.61,7.9,12.63,0.1425
160.11,7.94,12.64,0.1436
160.61,7.97,12.66,0.1447
161.11,8,12.66,0.1458
161.61,8.04,12.66,0.147
162.11,8.07,12.68,0.1482
162.61,8.1,12.68,0.1493
163.11,8.14,12.69,0.1501
163.61,8.17,12.72,0.1505
164.11,8.2,12.69,0.1506
164.61,8.24,12.77,0.1507
165.11,8.27,12.85,0.1508
165.61,8.3,12.89,0.1509
166.11,8.34,12.89,0.1513
166.61,8.37,12.89,0.1521
167.11,8.4,12.89,0.1529
167.61,8.44,12.88,0.1535
168.11,8.47,12.88,0.154
168.61,8.5,12.88,0.1543
169.11,8.54,12.88,0.1547
169.61,8.57,12.88,0.1553
170.11,8.6,12.89,0.1562
170.61,8.64,12.9,0.1574
171.11,8.67,12.88,0.1586
171.61,8.7,12.96,0.1598
172.11,8.74,13.01,0.1609
172.61,8.77,13.04,0.1621
173.11,8.8,13.07,0.1632
173.61,8.84,13.08,0.1643
174.11,8.87,13.09,0.1651
174.61,8.9,13.09,0.1658
175.11,8.94,13.1,0.1662
175.61,8.97,13.08,0.1664
176.11,9,13.14,0.1666
176.61,9.04,13.13,0.1673
177.11,9.07,13.13,0.1681
177.61,9.1,13.13,0.1685
178.11,9.14,13.12,0.1686
178.61,9.17,13.06,0.1687
179.11,9.2,13.16,0.1687
179.61,9.24,13.24,0.1687
180.11,9.27,13.29,0.1688
180.61,9.3,13.33,0.169
181.11,9.34,13.33,0.1694
181.61,9.37,13.32,0.1702
182.11,9.4,13.31,0.1714
182.61,9.44,13.31,0.1725
183.11,9.47,13.3,0.1737
183.61,9.5,13.28,0.1749
184.11,9.54,13.27,0.1762
184.61,9.57,13.29,0.1774
185.11,9.6,13.31,0.1786
185.61,9.64,13.33,0.1796
186.11,9.67,13.34,0.1803
186.61,9.7,13.35,0.1806
187.11,9.74,13.35,0.1807
187.61,9.77,13.37,0.1808
188.11,9.8,13.45,0.1808
188.61,9.84,13.51,0.1809
189.11,9.87,13.54,0.181
189.61,9.9,13.54,0.1814
190.11,9.94,13.55,0.1822
190.61,9.97,13.54,0.1833
191.11,10,13.53,0.1845
191.61,10.04,13.53,0.1856
192.11,10.07,13.54,0.1868
192.61,10.1,13.56,0.188
193.11,10.14,13.57,0.1892
193.61,10.17,13.57,0.1904
194.11,10.2,13.57,0.1916
194.61,10.24,13.59,0.1927
195.11,10.27,13.59,0.1934
195.61,10.3,13.58,0.1938
196.11,10.34,13.57,0.1939
196.61,10.37,13.52,0.1939
197.11,10.4,13.57,0.1939
197.61,10.44,13.67,0.1939
198.11,10.47,13.72,0.194
198.61,10.5,13.76,0.194
199.11,10.54,13.79,0.1942
199.61,10.57,13.8,0.1947
200.11,10.6,13.8,0.1956
200.61,10.64,13.8,0.1967
201.11,10.67,13.8,0.1978
201.61,10.7,13.8,0.1989
202.11,10.74,13.8,0.2
202.61,10.77,13.78,0.2011
203.11,10.8,13.78,0.2022
203.61,10.84,13.77,0.2033
204.11,10.87,13.78,0.2044
204.61,10.9,13.79,0.2054
205.11,10.94,13.79,0.2064
205.61,10.97,13.78,0.207
206.11,11,13.78,0.2074
206.61,11.04,13.67,0.2076
207.11,11.07,13.74,0.2077
207.61,11.1,13.82,0.2078
208.11,11.14,13.87,0.208
208.61,11.17,13.92,0.2082
209.11,11.2,13.95,0.2085
209.61,11.24,13.98,0.2089
210.11,11.27,13.99,0.2095
210.61,11.3,14.01,0.2104
211.11,11.34,14.01,0.2115
211.61,11.37,14.02,0.2126
212.11,11.4,14.02,0.2138
212.61,11.44,14.03,0.215
213.11,11.47,14.04,0.2162
213.61,11.5,14.05,0.2174
214.11,11.54,14.06,0.2186
214.61,11.57,14.06,0.2198
215.11,11.6,14.06,0.221
215.61,11.64,14.06,0.2222
216.11,11.67,14.06,0.2231
216.61,11.7,14.05,0.2237
217.11,11.74,14.04,0.2239
217.61,11.77,14.02,0.224
218.11,11.8,14,0.224
218.61,11.84,13.98,0.224
219.11,11.87,14.09,0.224
219.61,11.9,14.16,0.2241
220.11,11.94,14.19,0.2241
220.61,11.97,14.22,0.2242
221.11,12,14.24,0.2244
221.61,12.04,14.26,0.2249
222.11,12.07,14.27,0.2257
222.61,12.1,14.27,0.2267
223.11,12.14,14.28,0.2278
223.61,12.17,14.28,0.229
224.11,12.2,14.28,0.2301
224.61,12.24,14.28,0.2313
225.11,12.27,14.27,0.2325
225.61,12.3,14.26,0.2337
226.11,12.34,14.26,0.2349
226.61,12.37,14.25,0.2361
227.11,12.4,14.25,0.2373
227.61,12.44,14.25,0.2386
228.11,12.47,14.23,0.2397
228.61,12.5,14.21,0.2406
229.11,12.54,14.19,0.241
229.61,12.57,14.17,0.2412
230.11,12.6,14.18,0.2413
230.61,12.64,14.18,0.2413
231.11,12.67,14.19,0.2413
231.61,12.7,14.28,0.2414
232.11,12.74,14.33,0.2414
232.61,12.77,14.35,0.2414
233.11,12.8,14.37,0.2416
233.61,12.84,14.39,0.242
234.11,12.87,14.41,0.2427
234.61,12.9,14.44,0.2436
235.11,12.94,14.45,0.2446
235.61,12.97,14.46,0.2457
236.11,13,14.47,0.2469
236.61,13.04,14.47,0.2481
237.11,13.07,14.48,0.2493
237.61,13.1,14.49,0.2505
238.11,13.14,14.49,0.2517
238.61,13.17,14.5,0.2529
239.11,13.2,14.51,0.2541
239.61,13.24,14.51,0.2553
240.11,13.27,14.51,0.2565
240.61,13.3,14.51,0.2578
241.11,13.33,14.5,0.259
241.61,13.37,14.5,0.2602
242.11,13.4,14.5,0.2611
242.61,13.44,14.49,0.2618
243.11,13.47,14.48,0.2621
243.61,13.5,14.46,0.2622
244.11,13.54,14.44,0.2622
244.61,13.57,14.44,0.2623
245.11,13.6,14.44,0.2623
245.61,13.64,14.48,0.2623
246.11,13.67,14.58,0.2623
246.61,13.7,14.6,0.2624
247.11,13.74,14.62,0.2624
247.61,13.77,14.64,0.2624
248.11,13.8,14.66,0.2627
248.61,13.84,14.68,0.2631
249.11,13.87,14.69,0.2639
249.61,13.9,14.69,0.2648
250.11,13.94,14.7,0.2659
250.61,13.97,14.71,0.2671
251.11,14,14.71,0.2682
251.61,14.04,14.71,0.2694
252.11,14.07,14.71,0.2706
252.61,14.1,14.71,0.2718
253.11,14.14,14.71,0.2731
253.61,14.17,14.7,0.2743
254.11,14.2,14.7,0.2755
254.61,14.24,14.7,0.2767
255.11,14.27,14.69,0.278
255.61,14.3,14.68,0.2792
256.11,14.34,14.68,0.2805
256.61,14.37,14.67,0.2817
257.11,14.4,14.66,0.2829
257.61,14.44,14.64,0.2839
258.11,14.47,14.62,0.2846
258.61,14.5,14.61,0.2849
259.11,14.54,14.59,0.2851
259.61,14.57,14.57,0.2851
260.11,14.6,14.57,0.2851
260.61,14.63,14.55,0.2851
261.11,14.67,14.59,0.2852
261.61,14.7,14.67,0.2852
262.11,14.74,14.7,0.2852
262.61,14.77,14.72,0.2853
263.11,14.8,14.74,0.2853
263.61,14.84,14.76,0.2855
264.11,14.87,14.77,0.2858
264.61,14.9,14.79,0.2863
265.11,14.94,14.8,0.2871
265.61,14.97,14.82,0.288
266.11,15,14.83,0.2891
266.61,15.04,14.84,0.2902
267.11,15.07,14.85,0.2914
267.61,15.1,14.86,0.2926
268.11,15.14,14.86,0.2939
268.61,15.17,14.87,0.2951
269.11,15.2,14.87,0.2963
269.61,15.24,14.88,0.2975
270.11,15.27,14.88,0.2987
270.61,15.3,14.89,0.3
271.11,15.34,14.89,0.3012
271.61,15.37,14.9,0.3025
272.11,15.4,14.89,0.3037
272.61,15.44,14.9,0.3049
273.11,15.47,14.9,0.3062
273.61,15.5,14.9,0.3075
274.11,15.54,14.9,0.3087
274.61,15.57,14.89,0.31
275.11,15.6,14.89,0.3112
275.61,15.64,14.89,0.3123
276.11,15.67,14.88,0.3132
276.61,15.7,14.87,0.3138
277.11,15.74,14.86,0.3141
277.61,15.77,14.85,0.3143
278.11,15.8,14.84,0.3144
278.61,15.84,14.83,0.3144
279.11,15.87,14.83,0.3144
279.61,15.9,14.84,0.3145
280.11,15.94,14.87,0.3145
280.61,15.97,14.88,0.3145
281.11,16,14.98,0.3145
281.61,16.04,14.98,0.3145
282.11,16.07,14.97,0.3146
282.61,16.1,14.97,0.3146
283.11,16.14,14.99,0.3147
283.61,16.17,14.99,0.315
284.11,16.2,15,0.3155
284.61,16.24,15.01,0.3163
285.11,16.27,15.01,0.3172
285.61,16.3,15.02,0.3182
286.11,16.34,15.02,0.3194
286.61,16.37,15.02,0.3206
287.11,16.4,15.03,0.3218
287.61,16.44,15.03,0.3231
288.11,16.47,15.03,0.3243
288.61,16.5,15.03,0.3256
289.11,16.54,15.03,0.3269
289.61,16.57,15.03,0.3281
290.11,16.6,15.03,0.3294
290.61,16.64,15.03,0.3306
291.11,16.67,15.03,0.3319
291.61,16.7,15.02,0.3332
292.11,16.74,15.02,0.3344
292.61,16.77,15.02,0.3357
293.11,16.8,15.02,0.337
293.61,16.84,15.01,0.3383
294.11,16.87,15.01,0.3396
294.61,16.9,15.01,0.3408
295.11,16.94,15,0.3421
295.61,16.97,15,0.3434
296.11,17,14.99,0.3447
296.61,17.04,14.98,0.3459
297.11,17.07,14.98,0.3469
297.61,17.1,14.97,0.3477
298.11,17.14,14.95,0.3483
298.61,17.17,14.94,0.3487
299.11,17.2,14.93,0.3489
299.61,17.24,14.92,0.349
300.11,17.27,14.91,0.349
300.61,17.3,14.9,0.349
301.11,17.34,14.91,0.349
301.61,17.37,14.93,0.3491
302.11,17.4,14.95,0.3491
302.61,17.44,14.98,0.3491
303.11,17.47,15.05,0.3491
303.61,17.5,15.02,0.3491
304.11,17.54,15.01,0.3491
304.61,17.57,15.01,0.3492
305.11,17.6,15.02,0.3493
305.61,17.64,15.03,0.3496
306.11,17.67,15.03,0.35
306.61,17.7,15.04,0.3505
307.11,17.74,15.05,0.3511
307.61,17.77,15.05,0.3519
308.11,17.8,15.06,0.3528
308.61,17.84,15.06,0.3538
309.11,17.87,15.06,0.3549
309.61,17.9,15.07,0.356
310.11,17.94,15.07,0.3572
310.61,17.97,15.07,0.3584
311.11,18,15.08,0.3597
311.61,18.04,15.08,0.3609
312.11,18.07,15.08,0.3622
312.61,18.1,15.09,0.3634
313.11,18.14,15.09,0.3647
313.61,18.17,15.09,0.366
314.11,18.2,15.09,0.3673
314.61,18.24,15.09,0.3685
315.11,18.27,15.09,0.3698
315.61,18.3,15.1,0.3711
316.11,18.34,15.1,0.3724
316.61,18.37,15.1,0.3736
317.11,18.4,15.1,0.3749
317.61,18.44,15.1,0.3762
318.11,18.47,15.1,0.3775
318.61,18.5,15.11,0.3788
319.11,18.54,15.1,0.38
319.61,18.57,15.1,0.3813
320.11,18.6,15.11,0.3826
320.61,18.64,15.1,0.3839
321.11,18.67,15.1,0.3852
321.61,18.7,15.1,0.3865
322.11,18.74,15.1,0.3877
322.61,18.77,15.1,0.389
323.11,18.8,15.1,0.3903
323.61,18.84,15.1,0.3916
324.11,18.87,15.1,0.3929
324.61,18.9,15.1,0.3942
325.11,18.93,15.1,0.3955
325.61,18.97,15.1,0.3967
326.11,19,15.1,0.398
326.61,19.04,15.1,0.3993
327.11,19.07,15.1,0.4006
327.61,19.1,15.1,0.4019
328.11,19.14,15.1,0.4032
328.61,19.17,15.1,0.4044
329.11,19.2,15.1,0.4057
329.61,19.24,15.1,0.4069
330.11,19.27,15.1,0.4079
330.61,19.3,15.1,0.4089
331.11,19.34,15.1,0.4098
331.61,19.37,15.1,0.4105
332.11,19.4,15.1,0.4112
332.61,19.44,15.1,0.4116
333.11,19.47,15.1,0.412
333.61,19.5,15.1,0.4123
334.11,19.54,15.1,0.4124
334.61,19.57,15.1,0.4125
335.11,19.6,15.1,0.4126
335.61,19.64,15.1,0.4126
336.11,19.67,15.1,0.4127
336.61,19.7,15.11,0.4127
337.11,19.74,15.13,0.4127
337.61,19.77,15.14,0.4127
338.11,19.8,15.15,0.4127
338.61,19.84,15.16,0.4127
339.11,19.87,15.14,0.4128
339.61,19.9,15.13,0.413
340.11,19.94,15.12,0.4133
340.61,19.97,15.11,0.4138
341.11,20,15.1,0.4145
341.61,20.04,15.1,0.4153
342.11,20.07,15.09,0.4163
342.61,20.1,15.08,0.4173
343.11,20.14,15.08,0.4183
343.61,20.17,15.07,0.4195
344.11,20.2,15.06,0.4206
344.61,20.24,15.05,0.4218
345.11,20.27,15.05,0.423
345.61,20.3,15.04,0.4242
346.11,20.34,15.03,0.4255
346.61,20.37,15.02,0.4267
347.11,20.4,15.01,0.4279
347.61,20.44,14.99,0.4291
348.11,20.47,14.98,0.4303
348.61,20.5,14.96,0.4314
349.11,20.54,14.95,0.4325
349.61,20.57,14.94,0.4336
350.11,20.6,14.92,0.4348
350.61,20.64,14.9,0.4359
351.11,20.67,14.88,0.4371
351.61,20.7,14.86,0.4383
352.11,20.74,14.84,0.4395
352.61,20.77,14.82,0.4406
353.11,20.8,14.79,0.4418
353.61,20.84,14.77,0.443
354.11,20.87,14.74,0.4442
354.61,20.9,14.71,0.4454
355.11,20.94,14.68,0.4466
355.61,20.97,14.65,0.4478
356.11,21,14.62,0.4491
356.61,21.04,14.59,0.4503
357.11,21.07,14.56,0.4515
357.61,21.1,14.51,0.4528
358.11,21.14,14.48,0.454
358.61,21.17,14.44,0.4553
359.11,21.2,14.39,0.4566
359.61,21.24,14.35,0.4579
360.11,21.27,14.31,0.4592
360.61,21.3,14.26,0.4604
361.11,21.34,14.21,0.4618
361.61,21.37,14.15,0.4631
362.11,21.4,14.1,0.4644
362.61,21.44,14.04,0.4657
363.11,21.47,13.97,0.4671
363.61,21.5,13.91,0.4684
364.11,21.54,13.84,0.4698
364.61,21.57,13.76,0.4712
365.11,21.6,13.66,0.4726
365.23,21.61,7.655,0.4823
